Repository: Volkova74-git/expert_system

# Система генерации отчетов заключений экспертизы с умным поиском по строительным нормативам

Прототип системы семантического поиска по строительным нормам и правилам (СП, ГОСТ, СНиП). Позволяет загружать фото дефектов, описывать их естественным языком, находить релевантные пункты нормативов, формировать PDF-отчёт с анализом от GigaChat.

## Используемые данные

Датасет строительных нормативов: Russian Construction Standards Dataset (https://github.com/Akumsk/russian-construction-standards). В проекте используются JSON-файлы с текстами нормативов. Данные распространяются под лицензией CC BY 4.0.

## Архитектура

Хранение и поиск: Elasticsearch (векторное хранилище, косинусное сходство). Генерация эмбеддингов и анализ: GigaChat API. Интерфейс: Streamlit.

## Запуск проекта

1. Установите Python 3.9+, Docker Desktop, Git.

2. Клонируйте репозиторий:
   git clone https://github.com/Volkova74-git/expert_system.git
   cd expert_system

3. Создайте и активируйте виртуальное окружение:
   python -m venv .venv
   source .venv/bin/activate   (Linux/macOS)
   .venv\Scripts\activate      (Windows)

4. Установите зависимости:
   pip install -r requirements.txt

5. Получите API-ключ GigaChat в личном кабинете разработчика. Создайте в корне проекта файл .env со строкой:
   GIGACHAT_CREDENTIALS=ваш_ключ

6. Запустите Elasticsearch через Docker Compose:
   docker-compose up -d

7. Выполните индексацию нормативных документов (один раз):
   python batch_index.py

8. Запустите веб-приложение:
   streamlit run app_streamlit.py

   Откройте в браузере http://localhost:8501.

## Оценка качества поиска

Для расчёта метрик (Precision@5, Recall@5, MRR, NDCG@5) выполните:
python evaluate_metrics.py

Результаты сохраняются в evaluation_results.json и выводятся в консоль.

## Добавление новых нормативов

Поместите JSON-файл в папку standards/ и повторно запустите python batch_index.py. Новые документы добавятся к существующим.

## Устранение неполадок

- Если Elasticsearch не отвечает, проверьте, что Docker Desktop запущен, и выполните docker-compose restart.
- При ошибке 401 от GigaChat проверьте ключ в файле .env.
- Для очистки всех данных Elasticsearch (переиндексация): docker-compose down -v, затем docker-compose up -d и python batch_index.py.

## Ссылки

Датасет: https://github.com/Akumsk/russian-construction-standards
Документация GigaChat: https://developers.sber.ru/docs/ru/gigachat/overview

File: data/ГОСТ 10180-2012.json (part 1 of 2)
{
    "filename": "ГОСТ 10180-2012.pdf",
    "full_name": "Бетоны Методы определения прочности по контрольным образцам",
    "number": "10180-2012",
    "date_issue": "2018-06",
    "document_type": "ГОСТ",
    "language": "Russian",
    "category": "Конструкции",
    "source": "4293782275.pdf",
    "total_pages": 36,
    "status": "Действует",
    "pages": [
        {
            "page": 1,
            "page_content": "МЕЖГОСУДАРСТВЕННЫЙ СОВЕТ ПО СТАНДАРТИЗАЦИИ, МЕТРОЛОГИИ И СЕРТИФИКАЦИИ\n(МГС)\nINTERSTATE COUNCIL FOR STANDARDIZATION, METROLOGY AND CERTIFICATION\n(ISC)\nМ Е Ж Г О С У Д А Р С Т В Е Н Н Ы Й\nС Т А Н Д А Р Т\nГОСТ\n10180—\n2012\nБЕТОНЫ\nМетоды определения прочности \nпо контрольным образцам\n(EN 12390-1:2009, NEQ) \n(EN 12390-2:2009, NEQ) \n(EN 12390-3:2009, NEQ) \n(EN 12390-4:2009, NEQ) \n(EN 12390-5:2009, NEQ) \n(EN 12390-6:2009, NEQ)\nИздание официальное\nМосква\nСтандартинформ\n2018\nсвадебное кружево"
        },
        {
            "page": 2,
            "page_content": "ГОСТ 10180—2012\nПредисловие\nЦели, основные принципы и порядок проведения работ по межгосударственной стандартизации \nустановлены в ГОСТ 1.0—2015 «Межгосударственная система стандартизации. Основные положения» \nи ГОСТ 1.2—2015 «Межгосударственная система стандартизации. Стандарты межгосударственные, \nправила и рекомендации по межгосударственной стандартизации. Правила разработки, принятия, об­\nновления и отмены»\nСведения о стандарте\n1 РАЗРАБОТАН Научно-исследовательским, проектно-конструкторским и технологическим инсти­\nтутом бетона и железобетона «НИИЖБ» —  филиалом ФГУП «НИЦ «Строительство»\n2 ВНЕСЕН Техническим комитетом по стандартизации ТК 465 «Строительство»\n3 ПРИНЯТ Межгосударственной научно-технической комиссией по стандартизации, техническому \nнормированию и оценке соответствия в строительстве (приложение Д к протоколу от 4 июня 2012 г. № 40)\nЗа принятие стандарта проголосовали:\nКраткое наименование страны \nno MK (ИСО 3166) 004—97\nКод страны по МК \n(ИСО 3166) 004— 97\nСокращенное наименование национального органа \nгосударственного управления строительством\nАзербайджан\nAZ\nГосударственный комитет градостроительства и архитектуры\nАрмения\nAM\nМинистерство градостроительства\nБеларусь\nBY\nМинистерство архитектуры и строительства\nКазахстан\nKZ\nАгентство по делам строительства и жилищно-коммуналь­\nного хозяйства\nКиргизия\nKG\nГосстрой\nМ олдова\nMD\nМинистерство строительства и регионального развития\nРоссия\nRU\nМ инистерство регионального развития\nТаджикистан\nTJ\nАгентство по строительству и архитектуре при Прави­\nтельстве\nУзбекистан\nUZ\nГосархитектстрой\n4 Приказом Федерального агентства по техническому регулированию и метрологии от 27 декабря \n2012 г. № 2071-ст межгосударственный стандарт ГОСТ 10180—2012 введен в действие в качестве на­\nционального стандарта Российской Федерации с 1 июля 2013 г.\n5 Настоящий стандарт соответствует основным нормативным положениям в части изготовления \nи испытания образцов бетона, приведенным в следующих европейских региональных стандартах:\nEN 12390-1:2009 «Испытание затвердевшего бетона. Часть 1: Форма, размеры и другие требова­\nния к испытуемым образцам и формам» («Testing hardened concrete — Part 1: Shape, dimensions and \nother requirements of specimens and moulds», NEQ);\nEN 12390-2:2009 «Испытание затвердевшего бетона. Часть 2: Изготовление и выдерживание об­\nразцов для испытания на прочность» («Testing hardened concrete — Part 2: Making and curing specimens \nfor strength tests», NEQ);\nEN 12390-3:2009 «Испытание затвердевшего бетона. Часть 3: Прочность на сжатие испытуемых \nобразцов» («Testing hardened concrete — Part 3: Compressive strength of tests specimens», NEQ);\nEN 12390-4:2009 «Испытание затвердевшего бетона. Часть 4: Прочность на сжатие. Технические \nусловия для испытательных установок» («Testing hardened concrete — Part 4: Compressive strength — \nSpecification fortesting machines», NEQ);\nEN 12390-5:2009 «Испытание затвердевшего бетона. Часть 5: Прочность на растяжение при изгибе \nиспытуемых образцов» («Testing hardened concrete — Part 5: Flexural strength of tests specimens», NEQ);\nEN 12390-6:2009 «Испытание затвердевшего бетона. Часть 6: Прочность испытуемых образцов \nна растяжение при раскалывании» («Testing hardened concrete — Part 6: Tensile splitting strength of tests \nspecimens», NEQ)."
        },
        {
            "page": 3,
            "page_content": "ГОСТ 10180—2012\n6 ВЗАМЕН ГОСТ 10180— 90\n7 ПЕРЕИЗДАНИЕ. Июнь 2018 г.\nИнформация об изменениях к настоящему стандарту публикуется в ежегодном информаци­\nонном указателе «Национальные стандарты», а текст изменений и поправок —\n в ежемесячном \nинформационном указателе «Национальные стандарты». В случае пересмотра (замены) или от­\nмены настоящего стандарта соответствующее уведомление будет опубликовано в ежемесячном \nинформационном указателе «Национальные стандарты». Соответствующая информация, уведом­\nление и тексты размещаются также в информационной системе общего пользования —\n на офи­\nциальном сайте Федерального агентства по техническому регулированию и метрологии в сети \nИнтернет (www.gost.ru)\n© Стандартинформ, оформление, 2018\nВ Российской Федерации настоящий стандарт не может быть полностью или частично воспроиз­\nведен, тиражирован и распространен в качестве официального издания без разрешения Федерально­\nго агентства по техническому регулированию и метрологии"
        },
        {
            "page": 4,
            "page_content": "ГОСТ 10180—2012\nСодержание\n1 Область применения................................................................................................................................................... 1\n2 Нормативные ссылки................................................................................................................................................... 1\n3 Сущность методов....................................................................................................................................................... 2\n4 Контрольные образцы.................................................................................................................................................2\n5 Средства контроля...................................................................................................................................................... 5\n6 Подготовка образцов к испытаниям........................................................................................................................6\n7 Проведение испытаний.............................................................................................................................................. 7\n8 Обработка и оценка результатов испытаний.........................................................................................................9\nПриложение А (обязательное) Определение среднего внутрисерийного коэффициента\nвариации прочности бетона..........................................................................................................12\nПриложение Б (обязательное) Перечень средств измерения и испытательного \nоборудования, применяемых при изготовлении и испытании\nконтрольных образцов, и их технические характеристики................................................... 13\nПриложение В (рекомендуемое) Форма журнала испытаний при определении\nпрочности контрольных образцов на сжатие............................................................................16\nПриложение Г (рекомендуемое) Определение отклонений от плоскостности\nи перпендикулярности опорных граней образцов...................................................................17\nПриложение Д (рекомендуемое) Приспособление для центрирования контрольных\nобразцов при испытании на сжатие........................................................................................... 19\nПриложение Е (справочное) Примеры разрушений образцов при испытаниях на сжатие......................20\nПриложение Ж  (рекомендуемое) Устройства для испытания на растяжение при изгибе......................... 22\nПриложение И (рекомендуемое) Устройства для испытания на растяжение при раскалывании..........24\nПриложение К (рекомендуемое) Устройства для испытания на осевое растяжение................................26\nПриложение Л (обязательное) Методика экспериментального определения\nмасштабных коэффициентов и переходных коэффициентов от прочности\nпри одном виде напряженного состояния к прочности при другом виде\nнапряженного состояния...............................................................................................................29\nIV"
        },
        {
            "page": 5,
            "page_content": "ГОСТ 10180— 2012\nМ\nЕ\nЖ\nГ\nО\nС\nУ\nД\nА\nР\nС\nТ\nВ\nЕ\nН\nН\nЫ\nЙ\n \nС\nТ\nА\nН\nД\nА\nР\nТ\nБЕТОНЫ\nМетоды определения прочности по контрольным образцам\nConcretes. Methods for strength determination using reference specimens\nДата введения — 2013—07—01\n1 Область применения\nНастоящий стандарт распространяется на бетоны всех видов по ГОСТ 25192, применяемые во \nвсех областях строительства, и устанавливает методы определения предела прочности (далее —  проч­\nность) бетонов на сжатие, осевое растяжение, растяжение при раскалывании и растяжение при изгибе \nпутем разрушающих кратковременных статических испытаний специально изготовленных контрольных \nобразцов бетона.\nНастоящий стандарт не распространяется на специальные виды бетонов, для которых предусмо­\nтрены другие стандартизованные методы определения прочности.\n2 Нормативные ссылки\nВ настоящем стандарте использованы нормативные ссылки на следующие межгосударственные \nстандарты:\nГОСТ 2.601—2006 Единая система конструкторской документации. Эксплуатационные документы \nГОСТ 8.326—89* Государственная система обеспечения единства измерений. Метрологическая \nаттестация средств измерений\nГОСТ 166— 89 (ИСО 3599—76) Штангенциркули. Технические условия \nГОСТ 427— 75 Линейки измерительные металлические. Технические условия \nГОСТ 3749— 77 Угольники поверочные 90°. Технические условия\nГОСТ 577—68 Индикаторы часового типа с ценой деления 0,01 мм. Технические условия \nГОСТ 6659— 83 Картон обивочный водостойкий. Технические условия \nГОСТ 7473—2010 Смеси бетонные. Технические условия \nГОСТ 7950— 77 Картон переплетный. Технические условия\nГОСТ 9542— 89 Картон обувной и детали обуви из него. Общие технические условия\nГОСТ 10181—2000 Смеси бетонные. Методы испытаний\nГОСТ 10905— 86 Плиты поверочные и разметочные. Технические условия\nГОСТ 12730.1— 78 Бетоны. Метод определения плотности\nГОСТ 18105—2010 Бетоны. Правила контроля и оценки прочности\nГОСТ 22685— 89 Формы для изготовления контрольных образцов бетона. Технические условия \nГОСТ 24104—2001** Весы лабораторные. Общие технические требования \nГОСТ 25192—2012 Бетоны. Классификация и общие технические требования \nГОСТ 28570—90 Бетоны. Методы определения прочности по образцам, отобранным из конструкций \nГОСТ 28840— 90 Машины для испытаний материалов на растяжение, сжатие и изгиб. Общие тех­\nнические требования\n* В Российской Федерации действуют ПР 50.2.006—94.\n** В Российской Федерации действует ГОСТ Р 53228—2008.\nИздание официальное\n1"
        },
        {
            "page": 6,
            "page_content": "ГОСТ 10180—2012\nП р и м е ч а н и е  —  При пользовании настоящим стандартом целесообразно проверить действие ссылочных \nстандартов в информационной системе общего пользования —  на официальном сайте Федерального агентства \nпо техническому регулированию и метрологии в сети Интернет или по ежегодному информационному указателю \n«Национальные стандарты», который опубликован по состоянию на 1 января текущего года, и по выпускам еже­\nмесячного информационного указателя «Национальные стандарты» за текущий год. Если ссылочный стандарт \nзаменен (изменен), то при пользовании настоящим стандартом следует руководствоваться заменяющим (изменен­\nным) стандартом. Если ссылочный стандарт отменен без замены, то положение, в котором дана ссылка на него, \nприменяется в части, не затрагивающей эту ссылку.\n3 Сущность методов\nОпределение прочности бетона состоит в измерении минимальных усилий, разрушающих специ­\nально изготовленные контрольные образцы бетона при их статическом нагружении с постоянной скоро­\nстью нарастания нагрузки, и последующем вычислении напряжений при этих усилиях.\n4 Контрольные образцы\n4.1 Форма, размеры и число образцов\n4.1.1 Форма и номинальные размеры образцов в зависимости от метода определения прочности \nбетона должны соответствовать указанным в таблице 1.\nТ а б л и ц а  1 — Форма и номинальные размеры образцов\nМетод\nФорма образца\nНоминальные размеры образца, мм\nОпределение прочности на сжатие и на \nрастяжение при раскалывании\nКуб\nДлина ребра: 100; 150; 200; 250; 300\nЦилиндр\nДиаметр &. 100; 150; 200; 250; 300 \nВысота h > d\nОпределение прочности на осевое растя­\nжение\nПризма квадратного сечения\n100x100x400; 150x150x600; \n200x200x800; 250x250x1000; \n300x300x1200\nЦилиндр\nДиаметр d: 100; 150; 200; 250; 300 \nВысота h, равная 2d\nОпределение прочности на растяжение \nпри изгибе и при раскалывании\nПризма квадратного сечения\n100x100x400; 150x150x600; \n200x200x800; 250x250x1000; \n300x300x1200\nДопускается применять следующие образцы:\n- кубы (далее — образцы-кубы) с ребром длиной 70 мм;\n- призмы (далее — образцы-призмы) размером 70x70x280 мм;\n- цилиндры (далее — образцы-цилиндры) диаметром 70 мм;\n- половинки образцов-призм, полученных после испытания на растяжение при изгибе образцов- \nпризм, для определения прочности бетона на сжатие;\n-образцы-кубы, изготовленные в неразъемных формах с технологическим уклоном;\n- образцы по приложению К.\nЗа базовый образец при всех видах испытаний следует принимать образец-куб или образец-при­\nзму с размером рабочего сечения 150x150 мм.\nП р и м е ч а н и  е —  Допускается применение образцов других форм и размеров, если они предусмотрены в \nдействующих нормативных или технических документах.\n4.1.2 Наименьшие размеры образцов в зависимости от наибольшего номинального размера зе­\nрен заполнителя в пробе бетонной смеси должны соответствовать указанным в таблице 2.\n4.1.3 Образцы изготавливают и испытывают сериями.\nЧисло образцов в серии (кроме образцов ячеистого бетона) принимают по^таблице 3 в зависимо­\nсти от среднего внутрисерийного коэффициента вариации прочности бетона \\/s, рассчитываемого по \nприложению А не реже одного раза в год.\n2"
        },
        {
            "page": 7,
            "page_content": "ГОСТ 10180—2012\nТ а б л и ц а  2 — Наибольший номинальный размер зерен заполнителя\nВ миллиметрах\nНаибольший номинальный размер\nНаименьший размер образца (ребра образца-куба, стороны поперечного сечения\nзерна заполнителя\nобразца-призмы, диаметра и высоты образца-цилиндра)\n20 и менее\n100\n40\n150\n70\n200\n100\n300\nП р и м е ч а н и я\n1 Для испытания конструкционно-теплоизоляционного и теплоизоляционного бетонов класса В5 и менее на \nпористых заполнителях (независимо от наибольшего номинального размера зерен заполнителя) следует при­\nменять образцы с наименьшим размером 150 мм.\n2 При изготовлении образцов из бетонной смеси должны быть удалены отдельные зерна крупного заполните­\nля, размер которых превышает более чем в 1,5 раза наибольший номинальный размер заполнителя, указанный \nв таблице 2, а также все зерна заполнителя размером более 100 мм.\n3 При изготовлении образцов \nдолжна превышать 20 мм.\nс минимальным размером 70 мм максимальная крупность заполнителя не\nТ а б л и ц а  3 — Число образцов в серии\nВнутрисерийный коэффициент вариации \\/s, %\n5 и менее\nБолее 5 до 8 включ.\nБолее 8**\nТребуемое число образцов в серии, шт, не менее\n2\n3* или 4\n6\n* При применении форм типа 2ФК по ГОСТ 22685 число образцов в серии принимают равным четырем, при \nприменении форм типа 1ФК и ЗФК — три образца. \n_\n** В случае если средний внутрисерийный коэффициент вариации прочности бетона на сжатие \nпревышает \n8 %, необходимо провести внеочередную переаттестацию испытательной лаборатории.\nЧисло образцов ячеистого бетона в серии принимают равным 3.\n4.1.4 Отклонения от плоскостности опорных поверхностей образцов-кубов и образцов-цилиндров, \nприлегающих к плитам пресса, не должны превышать 0,001 наименьшего размера образца.\n4.1.5 Отклонения от прямолинейности образующей образцов-цилиндров, предназначенных для \nиспытания на раскалывание, не должны превышать ± 0,2 мм.\n4.1.6 Отклонения от перпендикулярности смежных граней образцов-кубов и образцов-призм, \nа также опорных поверхностей и образующих образцов-цилиндров, предназначенных для испытания \nна сжатие, не должны превышать ± 1 мм.\n4.2 Отбор проб бетонной смеси и изготовление контрольных образцов\n4.2.1 Пробы бетонной смеси для изготовления контрольных образцов при производственном кон­\nтроле прочности бетона отбирают в соответствии стребованиями ГОСТ 10181, ГОСТ 18105 и ГОСТ 7473 \nиз рабочего состава бетонной смеси.\n4.2.2 Пробы бетонной смеси для изготовления контрольных образцов, предназначенных для ла­\nбораторных исследований, при подборе состава бетона, изучении влияния различных технологических \nфакторов на свойства бетонов и для других целей следует отбирать из специально приготовленных \nлабораторных замесов бетонной смеси.\n4.2.3 Объем пробы бетонной смеси должен превышать требуемый для изготовления всех серий \nконтрольных образцов не менее чем в 1,2 раза.\nОтобранная проба бетонной смеси должна быть дополнительно вручную перемешана перед фор­\nмованием образцов.\nБетонные смеси, содержащие воздухововлекающие и газообразующие добавки, перед формова­\nнием образцов не следует дополнительно перемешивать.\n4.2.4 Образцы изготавливают в поверенных (калиброванных) формах, соответствующих требова­\nниям ГОСТ 22685.\nПеред использованием форм их внутренние поверхности должны быть покрыты тонким слоем \nсмазки, не оставляющей пятен на поверхности образцов и не влияющей на свойства поверхностного \nслоя бетона.\nз"
        },
        {
            "page": 8,
            "page_content": "ГОСТ 10180—2012\n4.2.5 Укладку бетонной смеси в форму и ее уплотнение следует проводить не позднее чем через \n20 мин после отбора пробы.\n4.2.6 При изготовлении нескольких серий образцов, предназначенных для определения различ­\nных характеристик бетона, все образцы следует изготавливать из одной пробы бетонной смеси и уплот­\nнять их в одинаковых условиях. Отклонения между средними значениями средней плотности бетона \nобразцов отдельных серий и средней плотности отдельных образцов в каждой серии к моменту их ис­\nпытания не должны превышать 50 кг/м3.\nПри несоблюдении указанного требования результаты испытаний не учитывают.\n4.2.7 При производственном контроле прочности бетона формование контрольных образцов, \nа также контрольных блоков из ячеистых бетонов следует проводить по той же технологии и с теми же \nпараметрами уплотнения, что и формование изделий и конструкций.\n4.2.8 При лабораторных исследованиях, а также при производственном контроле в случаях, когда \nусловия 4.2.7 не могут быть выполнены, уплотнение бетонной смеси в формах проводят одним из сле­\nдующих способов.\n4.2.8.1 Уплотнение бетонной смеси марок по удобоукладываемости П4 и П5 проводят вручную с \nприменением штыковки. Формы заполняют бетонной смесью слоями высотой не более 100 мм. Каждый \nслой уплотняют штыкованием стальным стержнем диаметром 16 мм с закругленным концом. Число на­\nжимов стержня рассчитывают из условия, чтобы один нажим приходился на 10 см2 верхней открытой \nповерхности образца. Штыкование проводят равномерно по спирали от краев формы к ее середине.\n4.2.8.2 Уплотнение бетонной смеси механическими методами проводят с использованием вибро­\nплощадки или глубинного вибратора.\nПри уплотнении бетонной смеси марок по удобоукладываемости П1, П2, ПЗ, Ж1 с использовани­\nем виброплощадки форму с уложенной и уплотненной штыкованием бетонной смесью жестко закре­\nпляют на лабораторной виброплощадке и вибрируют до полного уплотнения, характеризуемого прекра­\nщением оседания бетонной смеси, выравниванием ее поверхности, появлением на ней тонкого слоя \nцементного теста.\nПри уплотнении бетонной смеси марок по удобоукладываемости Ж2, ЖЗ, Ж4, Ж5 с использова­\nнием виброплощадки на форме закрепляют насадку, устанавливают на поверхность бетонной смеси \nпригруз, обеспечивающий давление (0,004 ± 0,0005) МПа, и вибрируют до прекращения оседания при- \nгруза и дополнительно 5— 10 с.\nПри уплотнении с использованием глубинного вибратора диаметр вибратора не должен превы­\nшать 1/4 наименьшего размера формуемого образца. Вибратор должен находиться в вертикальном \nположении и не касаться дна или стенок формы.\nПосле окончания укладки и уплотнения бетонной смеси в форме верхнюю поверхность образца \nзаглаживают мастерком или пластиной.\n4.2.9 В случае применения на производстве способов и режимов уплотнения бетонной смеси, \nприводящих к изменению его состава (например, центрифугирование, вакуумирование), способ изго­\nтовления контрольных образцов бетона или поправочный коэффициент к прочности образцов, уплот­\nненных стандартным методом, должен быть указан в стандартах или технических условиях на сборные \nконструкции или в рабочих чертежах монолитных конструкций.\n4.2.10 Образцы, изготовленные в цилиндрических формах, после заглаживания верхней поверх­\nности закрывают крышками. При испытании на сжатие образцы располагают горизонтально, при испы­\nтании на осевое растяжение и растяжение при раскалывании —  вертикально.\n4.2.11 Образцы из ячеистого бетона выпиливают или выбуривают по ГОСТ 28570 из контрольных \nнеармированных блоков, изготовленных одновременно с изделиями из той же бетонной смеси, или из \nготовых изделий после их остывания. Образцы выпиливают или выбуривают из средней части изделия \nили контрольного блока по схеме, приведенной на рисунке 1.\nРисунок 1 — Схемы выпиливания и выбуривания образцов ячеистого бетона (Лист 1)\n4"
        },
        {
            "page": 9,
            "page_content": "ГОСТ 10180—2012\nб) При вертикальном формовании изделия \nРисунок 1. Лист 2\nОбразцы выпиливают или выбуривают без увлажнения, отступив от граней изделия или блока не \nменее чем на 20 мм.\nКонтрольные блоки из ячеистого бетона должны иметь следующие размеры (см. рисунок 1), мм:\n- длина L и ширина В — не менее 400;\n- высота h — от 150 до 250.\nДопускается при подборе состава ячеистого бетона, а для пенобетона — и при производственном \nконтроле прочности изготавливать контрольные образцы в формах по 4.2.7—4.2.9.\n4.2.12 \nНа образцы непосредственно после их изготовления должна быть нанесена маркировка, \nидентифицирующая принадлежность образца и дату его изготовления. Маркировка не должна повреж­\nдать образец или влиять на результаты испытания.\n4.3 Твердение, хранение и транспортирование образцов\n4.3.1 Способ и режим твердения образцов бетона, предназначенных для производственного кон­\nтроля прочности, следует принимать по ГОСТ 18105.\n4.3.2 Образцы, предназначенные для твердения в нормальных условиях, после изготовления до \nих распалубливания хранят в формах, покрытых влажной тканью или другим материалом, исключаю­\nщим испарение из них влаги, в помещении с температурой воздуха (20 ± 5) °С.\nПри определении прочности бетона на сжатие образцы распалубливают не ранее чем через 24 ч \nи не позднее чем через 72 ч, прочности на растяжение —  не ранее чем через 72 ч и не позднее чем \nчерез 96 ч.\nПосле распалубливания образцы помещают в камеру с нормальными условиями твердения: \nс температурой (20 ± 2) °С и относительной влажностью воздуха (95 ± 5) %. Образцы укладывают на \nподкладки так, чтобы расстояние между образцами, а также между образцами и стенками камеры было \nне менее 5 мм. Площадь контакта образца с подкладками, на которые он установлен, должна быть не \nболее 30 % площади опорной грани образца. Образцы в камере нормального твердения не должны \nорошаться водой. Допускается хранение образцов под слоем влажного песка, опилок или других систе­\nматически увлажняемых гигроскопичных материалов.\nОбразцы, предназначенные для твердения в условиях тепловой обработки, должны быть поме­\nщены в формах в тепловой агрегат (пропарочную камеру, автоклав, отсек формы или кассеты и т. д.) \nи твердеть вместе с конструкциями (изделиями) или отдельно по принятому на производстве режиму.\nПосле окончания тепловой обработки образцы распалубливают и испытывают или хранят в нор­\nмальных условиях в соответствии с 4.3.1.\n4.3.3 Допускаются другие условия твердения образцов, например в воде или в условиях, анало­\nгичных условиям твердения бетона в монолитных конструкциях, если эти условия установлены стан­\nдартами, техническими условиями или технологическими регламентами на производство работ.\n4.3.4 При транспортировании образцов необходимо предохранять их от повреждений, изменения \nвлажности и замораживания.\nПрочность бетона образцов к началу их транспортирования должна быть не менее 2,0 МПа.\n5 Средства контроля\n5.1 \nПеречень средств измерения и испытательного оборудования, используемого при изготовле­\nнии и испытании контрольных образцов, и их технические характеристики приведены в приложении Б.\n5"
        },
        {
            "page": 10,
            "page_content": "ГОСТ 10180—2012\nДопускается использовать другие средства измерения, испытательное оборудование, приспосо­\nбления, если их технические характеристики соответствуют требованиям, указанным в приложении Б.\n5.2 Средства измерения, выпускаемые серийно, допускается использовать, если они внесены в \nгосударственный или ведомственный реестр, о чем должна быть сделана отметка или запись в эксплу­\nатационных документах (паспорте, формуляре, инструкции по эксплуатации) и прошли поверку (кали­\nбровку), что подтверждается свидетельством о поверке (сертификатом о калибровке).\n5.3 Средства измерения, выпускаемые единичными экземплярами или ввозимые из-за границы в \nединичных экземплярах, допускается использовать, если они прошли калибровку, что удостоверяется \nсертификатом о калибровке.\n5.4 Испытательное оборудование допускается использовать, если оно прошло метрологическую \nаттестацию по ГОСТ 8.326, что удостоверяется аттестатом (протоколом), подтверждающим соответ­\nствие его технических характеристик, обеспечивающих возможность проведения испытаний, указан­\nным в паспорте (формуляре).\n5.5 В процессе эксплуатации средства измерения должны проходить периодическую поверку (ка­\nлибровку), а испытательное оборудование — периодическую аттестацию.\n6 Подготовка образцов к испытаниям\n6.1 В помещении для испытания образцов следует поддерживать температуру (20 ± 5) °С и от­\nносительную влажность воздуха не менее 55 %. Образцы должны быть выдержаны до испытания при \nуказанных условиях в распалубленном виде в течение 24 ч, если они твердели в воде, и в течение 4 ч, \nесли они твердели в воздушно-влажностных условиях или в условиях тепловой обработки.\nОбразцы, предназначенные для определения передаточной или распалубочной прочности бетона \nна сжатие в горячем состоянии, а также предназначенные для определения прочности на растяжение, \nследует испытывать без предварительной выдержки.\n6.2 Перед испытанием образцы подвергают визуальному осмотру, устанавливая наличие дефек­\nтов в виде трещин, околов ребер, раковин и инородных включений. Образцы, имеющие трещины, околы \nребер глубиной более 10 мм, раковины диаметром более 10 мм и глубиной более 5 мм (кроме бетона \nкрупнопористой структуры), а также следы расслоения и недоуплотнения бетонной смеси, испытанию \nне подлежат. Наплывы бетона на ребрах опорных поверхностей образцов должны быть удалены абра­\nзивным камнем. Результаты осмотра и измерений записывают в журнал испытаний, форма которого \nприведена в приложении В. При наличии дефектов фиксируют схему их расположения.\n6.3 На образцах выбирают и отмечают опорные грани, к которым должны быть приложены усилия \nв процессе нагружения.\nОпорные грани отформованных образцов-кубов, предназначенных для испытания на сжатие, вы­\nбирают так, чтобы сжимающая сила при испытании была направлена параллельно слоям укладки бе­\nтонной смеси в формы.\nОпорные грани образцов-кубов и образцов-призм, предназначенных для испытания на растяже­\nние при раскалывании, должны быть выбраны так, чтобы оси колющих прокладок, передающих усилие, \nбыли перпендикулярны слоям укладки бетонной смеси.\nПлоскость изгиба образцов-призм при испытании на растяжение при изгибе должна быть парал­\nлельна слоям укладки.\n6.4 Линейные размеры образцов измеряют с погрешностью не более 1 %. Результаты измерений \nлинейных размеров образцов записывают в журнал испытаний.\nП р и м е ч а н и е  — При использовании для изготовления образцов бетона поверенных (калиброванных) \nформ по ГОСТ 22685, линейные размеры которых соответствуют требованиям указанного стандарта, допускается \nне измерять линейные размеры образцов, а принимать их равными номинальным, приведенным в таблице 1.\n6.5 Отклонения от прямолинейности образующей образцов-цилиндров измеряют с помощью по­\nверочной плиты или линейки и щупов, устанавливая наибольший зазор между боковой поверхностью \nобразца и поверхностью поверочной плиты.\n6.6 Отклонения от перпендикулярности смежных граней образцов-кубов и образцов-призм, а так­\nже опорных и боковых поверхностей образцов-цилиндров определяют по методике, приведенной в при­\nложении Г.\n6.7 Отклонения от плоскостности опорных поверхностей образцов определяют по методике, при­\nведенной в приложении Г.\n6"
        },
        {
            "page": 11,
            "page_content": "ГОСТ 10180—2012\n6.8 Отклонения от плоскостности, прямолинейности и перпендикулярности по 6.5—6.7 следу­\nет определять на образцах, изготовленных в формах одного комплекта не реже одного раза в 6 мес, \nа также при каждой замене форм для изготовления образцов.\n6.9 Если опорные грани образцов-кубов или опорные поверхности образцов-цилиндров не со­\nответствуют требованиям 4.1.4, то они должны быть выровнены. Для выравнивания применяют шли­\nфование или нанесение слоя быстротвердеющего материала (например, на основе глиноземистого \nцемента или серы) толщиной не более 5 мм и прочностью к моменту испытания не менее ожидаемой \nпрочности бетона образца.\n6.10 Если при определении прочности бетона на растяжение при раскалывании не применяют \nкондукторы, приведенные на рисунках И.2 и И.З приложения И, то на боковые грани образцов-кубов, \nобразцов-призм и торцевые поверхности образцов-цилиндров, предназначенных для этих испытаний, \nнаносят осевые линии, с помощью которых образец центрируют при испытании.\n6.11 Образцы, предназначенные для испытания на осевое растяжение, закрепляют в захватах.\n6.12 Перед испытанием определяют среднюю плотность образцов по ГОСТ 12730.1.\n7 Проведение испытаний\n7.1 Общие требования\n7.1.1 Все образцы одной серии должны быть испытаны в расчетном возрасте в течение не более 1 ч.\n7.1.2 Перед установкой образца в испытательную машину удаляют частицы бетона, оставшиеся \nот предыдущего испытания на опорных плитах испытательной машины.\n7.1.3 Шкалу силоизмерителя испытательной машины выбирают из условия, что ожидаемое зна­\nчение разрушающей нагрузки должно быть в интервале от 20 % до 80 % максимальной нагрузки, до­\nпускаемой выбранной шкалой.\n7.1.4 Нагружение образцов проводят непрерывно с постоянной скоростью нарастания нагрузки до \nего разрушения. При этом время нагружения образца до его разрушения должно быть не менее 30 с.\n7.1.5 Максимальное усилие, достигнутое в процессе испытания, принимают за разрушающую на­\nгрузку.\n7.1.6 Разрушенный образец подвергают визуальному осмотру. В журнале испытаний отмечают:\n- наличие крупных (объемом более 1 см3) раковин и каверн внутри образца;\n- наличие зерен заполнителя размером более 1,5с/тах, комков глины, следов расслоения.\nРезультаты испытаний образцов, имеющих перечисленные дефекты структуры и характер раз­\nрушения, не учитывают.\n7.2 Испытание на сжатие\n7.2.1 При испытании на сжатие образцы-кубы и образцы-цилиндры устанавливают одной из вы­\nбранных граней на нижнюю опорную плиту испытательной машины (пресса) центрально относительно \nего продольной оси, используя риски, нанесенные на плиту испытательной машины (пресса), или спе­\nциальное центрирующее приспособление по приложению Д.\nЕсли испытательная машина (или пресс) имеет один шаровой шарнир, радиус которого не обе­\nспечивает поворот опорной плиты в процессе нагружения образца, то рекомендуется для передачи \nсжимающего усилия по оси образца устанавливать дополнительную опорную плиту с шарниром, обе­\nспечивающим ее поворот. Дополнительную опорную плиту устанавливают так, чтобы плита испыта­\nтельной машины (пресса) с шарниром и дополнительная опорная плита прилегали к противоположным \nграням образца.\n7.2.2 Половинки образцов-призм при испытании на сжатие помещают между двумя дополнитель­\nными стальными пластинами для передачи нагрузки на половинки образцов-призм.\n7.2.3 После установки образца на опорные плиты испытательной машины или дополнительные \nстальные плиты совмещают верхнюю плиту испытательной машины с верхней опорной гранью образца \nтак, чтобы их плоскости полностью прилегали одна к другой. Образец нагружают до разрушения при \nпостоянной скорости нарастания нагрузки (0,6 ± 0,2) МПа/с.\n7.2.4 В случае разрушения образца по одной из неудовлетворительных схем, приведенных в при­\nложении Е, результат не учитывают, о чем делают запись в журнале испытаний.\n7"
        },
        {
            "page": 12,
            "page_content": "ГОСТ 10180—2012\n7.3 Испытание на растяжение при изгибе\n7.3.1 \nОбразец-призму устанавливают в испытательную машину по схеме на рисунке 2 и приложе­\nнию Ж  и нагружают до разрушения при постоянной скорости нарастания нагрузки (0,05 ± 0,01) МПа/с.\nа — ширина и высота образца; F — нагрузка; q — распределенная нагрузка; / — пролет;\n1 — образец; 2 — шарнирно-неподвижная опора; 3 — шарнирно-подвижная опора\nРисунок 2 — Схема испытания на растяжение при изгибе\n7.3.2 \nЕсли образец разрушился не в средней трети пролета или плоскость разрушения образца \nнаклонена к вертикальной плоскости более чем на 15°, то при определении средней прочности бетона \nсерии образцов этот результат испытания не учитывают.\n7.4 Испытания на растяжение при раскалывании\n7.4.1 Образец устанавливают на плиту испытательной машины по схеме на рисунке 3 и приложению И.\n7.4.2 С помощью держателя или временных опор проверяют, чтобы образец был отцентрирован \nпри первоначальном приложении нагрузки. Нагружение проводят при постоянной скорости нарастания \nнагрузки (0,05 ± 0,01) МПа/с.\nДля равномерной передачи усилия на образец между стальной колющей прокладкой и поверхно­\nстью образца-куба или между опорными плитами испытательной машины и поверхностью образца-ци­\nлиндра устанавливают прокладку из фанеры (используют не более двух раз) или картона (используют \nне более одного раза) длиной не менее длины образца, шириной (15 ± 1) мм и толщиной (4 ± 1) мм.\n7.4.3 Результаты испытания не учитывают, если плоскость разрушения образца наклонена к вер­\nтикальной плоскости более чем на 15° (см. рисунок 4).\nа) Образцы-цилиндры из бетона \nб) Образцы-цилиндры\nвсех видов (кроме ячеистого бетона) \nиз ячеистого бетона\nв) Образцы-кубы из бетона \nвсех видов\nРисунок 3 — Схемы испытания на растяжение при раскалывании (Лист 1)\n8"
        },
        {
            "page": 13,
            "page_content": "ГОСТ 10180—2012\n\\F\ni i i\nТТГ\nг) Образцы-призмы из тяжелого бетона \nРисунок 3. Лист 2\nа) С эксцентриситетом \nб) Взаимно-непараллельно\nРисунок 4 — Погрешности расположения плоскостей действия нагрузки при испытании на растяжение\nпри раскалывании\n7.5 \nИспытание на осевое растяжение\n7.5.1 Образец закрепляют в разрывной машине по одной из схем, приведенных в приложении К, и \nнагружают до разрушения при постоянной скорости нарастания нагрузки (0,05 ± 0,01) МПа/с.\n7.5.2 Результат испытаний не учитывают, если разрушение образца произошло не в рабочей зоне \nили плоскость разрушения образца наклонена к его горизонтальной оси более чем на 15°.\n8 \nОбработка и оценка результатов испытаний\n8.1 Прочность бетона на сжатие R , МПа, вычисляют с точностью до 0,1 МПа по формуле\nR = а —Куу.\nА \n(1)\nПрочность бетона на осевое растяжение Rt, растяжение при раскалывании Rtt, растяжение при \nизгибе Rtb, МПа, вычисляют с точностью до 0,01 МПа по формулам:\n* f  = P j K w ,\n(2)\n9"
        },
        {
            "page": 14,
            "page_content": "ГОСТ 10180—2012\n„\n \n2\nF\n„\nR\nt\nt\n=\n1\n^\nK\nw\n.\n( 3 )\nR\nt b  \n=\n &\n~\nP\n2\nK\nW\n , \na\nb\n( 4 )\nгде F — разрушающая нагрузка, Н;\nА — площадь рабочего сечения образца, мм2;\na, b, I — ширина, высота поперечного сечения призмы и расстояние между опорами соответственно \nпри испытании образцов на растяжение при изгибе, мм;\nа, Р, у, 5 — масштабные коэффициенты для приведения прочности бетона к прочности бетона в об­\nразцах базовых размера и формы;\nKw — поправочный коэффициент для ячеистого бетона, учитывающий влажность образцов в мо­\nмент испытания.\n8.2 Значения масштабных коэффициентов а, р, у и 5 определяют экспериментально по приложе­\nнию Л. Допускается значения масштабных коэффициентов для отдельных видов бетонов принимать по \nтаблице 4.\nТ а б л и ц а 4  — Масштабные коэффициенты\nМасштабные коэффициенты при испытании\nФорма и размеры образца, мм\nна сжатие всех \nвидов бетонов, \nкроме ячеистого а\nна растяжение при рас­\nкалывании у\nна растяже­\nние при изги-\nна осевое\nтяжелого\nбетона\nмелкозерни­\nстого бетона\nбе тяжелого \nбетона 5\nрастяжение\nР\nКуб (ребро) или квадратная призма \n(сторона поперечного сечения)\n70\n0,85\n0,78\n0,87\n0,86\n0,85\n100\n0,95\n0,88\n0,92\n0,92\n0,92\n150\n1,00\n1,00\n1,00\n1,00\n1,00\n200\n1,05\n1,10\n1,05\n1,15\n1,08\n250\n1,08\n—\n—\n1,25\n—\n300\n1,10\n—\n—\n1,34\n—\nЦилиндры [диаметр * высота (длина)]\n100x200\n1,16\n0,98\n0,99\n—\n—\n150x300\n1,20\n1,13\n1,08\n—\n—\n200x400\n1,24\n—\n—\n—\n—\n250x500\n1,26\n—\n—\n—\n—\n300x600\n1,28\n—\n—\n—\n—\nП р и м е ч а н и я\n1 Для ячеистого бетона со средней плотностью менее 400 кг/м3 масштабный коэффициента принимают рав­\nным 1,0 независимо от размеров и формы образцов.\n2 Для ячеистого бетона со средней плотностью 400 кг/м3 и более масштабный коэффициент а для выбурен­\nных образцов-цилиндров диаметром и высотой 70 мм и выпиленных образцов-кубов с ребром длиной 70 мм при­\nнимают равным 0,90, для образцов-цилиндров диаметром и высотой 100 мм и образцов-кубов с ребром длиной \n100 мм — равным 0,95.\n3 Применение экспериментальных масштабных коэффициентов а, (3, у и S по приложению Л, отличающихся \nот единицы в сторону увеличения или уменьшения более чем это указано в настоящей таблице для отдельных \nвидов бетонов и размеров образцов, не допускается.\n8.3 \nЗначения поправочного коэффициента К ^д л я  ячеистого бетона принимают по таблице 5. По­\nправочный коэффициент Kw при промежуточных значениях влажности бетона определяют линейной \nинтерполяцией. Для других видов бетона значение коэффициента Kw принимают равным единице.\n10"
        },
        {
            "page": 15,
