Repository: Volkova74-git/expert_system

# Система генерации отчетов заключений экспертизы с умным поиском по строительным нормативам

Прототип системы семантического поиска по строительным нормам и правилам (СП, ГОСТ, СНиП). Позволяет загружать фото дефектов, описывать их естественным языком, находить релевантные пункты нормативов, формировать PDF-отчёт с анализом от GigaChat.

## Используемые данные

Датасет строительных нормативов: Russian Construction Standards Dataset (https://github.com/Akumsk/russian-construction-standards). В проекте используются JSON-файлы с текстами нормативов. Данные распространяются под лицензией CC BY 4.0.

File: data/ГОСТ 10180-2012.json (part 2 of 2)
{
            "page_content": "ГОСТ 10180—2012\nТ а б л и ц а б  —  Поправочные коэф ф ициенты для ячеистого бетона\nВлажность ячеистого бетона в момент испытания W, % \nпо массе\nПоправочный коэффициент Kw\n0\n0,8\n5\n0,9\n10\n1,0\n15\n1,05\n20\n1,10\n25 и более\n1,15\n8.4 Прочность бетона (кроме ячеистого) в серии образцов определяют как среднеарифметическое \nзначение прочности испытанных образцов в серии:\n- из двух образцов —  по двум образцам;\n- из трех образцов —  по двум образцам с наибольшей прочностью;\n- из четырех образцов —  по трем образцам с наибольшей прочностью;\n- из шести образцов —  по четырем образцам с наибольшей прочностью.\nПри отбраковке дефектных образцов прочность бетона в серии определяют по всем оставшимся \nобразцам, если их не менее двух.\nРезультаты испытания серии из двух образцов при отбраковке одного образца не учитывают.\n8.5 Прочность ячеистого бетона в серии образцов определяют как среднеарифметическое значе­\nние всех испытанных образцов серии.\n8.6 При производственном контроле значения переходных коэффициентов от прочности бетона \nпри одном виде напряженного состояния к другому виду напряженного состояния определяют экспери­\nментально по приложению Л.\n11"
        },
        {
            "page": 16,
            "page_content": "ГОСТ 10180—2012\nПриложение А \n(обязательное)\nОпределение среднего внутрисерийного коэффициента вариации прочности бетона\nСредний внутрисерийный коэффициент вариации прочности бетона V, %, определяют по результатам ис­\nпытания любых последовательных 30 серий образцов бетона одного класса. Для этого определяют размах №■ и \nпрочность бетона Я?,-в каждой серии, а также средний размах W, МПа, и среднюю прочность Rh МПа, по всем 30 \nсериям по формулам:\n(А. 1)\n^/',max \n^/,mirv\n30\nW =\nRi =\n/=1\n30\nзо\n1\nRJ\nt l __\n30 :\n(А.2)\n(А.З)\n— \nW \nV = -^ 1 0 0 , \ndRi\n(А.4)\nгде Ri тах и Ri min — максимальное и минимальное значения прочности бетона в каждой серии образцов, МПа; \nd — коэффициент, принимаемый в зависимости от числа образцов п в каждой серии по таблице А.1.\nТ а б л и ц а  А. 1 — Коэффициент d\nп\n2\n3\n4\n6\nd\n1,13\n1,69\n2,06\n2,50\n1 2"
        },
        {
            "page": 17,
            "page_content": "ГОСТ 10180—2012\nПриложение Б \n(обязател ьное)\nПеречень средств измерения и испытательного оборудования, применяемых при изготовлении \nи испытании контрольных образцов, и их технические характеристики\nТ а б л и ц а Б . 1\nНеобходимость периодической по-\nНаименование, тип, марка оборудо-\nТехнические\nверки (калибровки) средств измере-\nвания или средства измерения\nхарактеристики\nний или метрологической аттеста­\nции испытательного оборудования\n1 Оборудование для изготовления \nобразцов:\n1.1 Формы с крышками и насадками\nПо ГОСТ 22685\nМетрологическая\nаттестация по ГОСТ 2.601\n1.2 Лабораторная виброплощадка\nЧастота вертикальных колебаний с \nформой, заполненной бетонной сме­\nсью, (2900 ± 100) мин-1.\nАмплитуда вертикальных колебаний \n(0,5 ± 0,05) мм.\nАмплитуда горизонтальных колеба­\nний не более 0,1 мм.\nОтклонение амплитуд колебаний кра­\nев площадки от ее середины не бо­\nлее 20 %\nТо же\n1.3 Штыковка\nСтальной стержень диаметром 16 мм\n1.4 Глубинный вибратор\nЧастота колебаний (7000 ± 200) мин-1\n»\n1.5 Лабораторная пропарочная ка-\nПогрешность поддержания заданной\n»\nмера\nтемпературы не более 2 °С в диапа­\nзоне от 20 °С до 100 °С\n1.6 Камера нормального твердения\nТемпература воздуха (20 ± 2) °С, влаж­\nность воздуха (95 ± 5) %\n»\n2 Средства измерения: \n2.1 Весы по ГОСТ 24104\nПогрешность определения массы не \nболее 0,1 %\nПоверка (калибровка)\n2.2 Линейки металлические с ценой \nделения не более 1 мм\nПо ГОСТ 427\nТо же\n2.3 Штангенциркули ШД-П 2-го клас­\nса\nПо ГОСТ 166\n»\n2.4 Щупы 2-го класса (набор № 2)\nПо действующим нормативным или \nтехническим документам\n»\n2.5 Поверочные плиты\nПо ГОСТ 10905\n»\n2.6 Поверочные угольники 90°\nПо ГОСТ 3749\n»\n2.7 Прибор для определения откло-\nПогрешность измерения \nне более\nМетрологическая аттестация и по-\nнений от плоскостности опорных по-\n0,01 мм на 100 мм; наличие трех фик-\nверка (калибровка) измерителей\nверхностей образцов\nсированных опор и двух измерителей \nперемещений по схеме приложения Г\nперемещений\n2.8 Прибор для определения от-\nПогрешность измерения не более\nТо же\nкпонений \nот перпендикулярности\n0,01 мм на 100 мм; наличие двух фик-\nсмежных граней (поверхностей) об-\nсированных опор в одной плоскости\nразцов\nи одной опоры и измерителя переме­\nщений в перпендикулярной плоско­\nсти по схеме приложения Г\n13"
        },
        {
            "page": 18,
            "page_content": "ГОСТ 10180—2012\nПродолжение таблицы Б. 1\nНаименование, тип, марка оборудо­\nвания или средства измерения\nТехнические\nхарактеристики\nНеобходимость периодической по­\nверки (калибровки) средств измере­\nний или метрологической аттеста­\nции испытательного оборудования\n3 Испытательные машины для ста­\nтических испытаний\n3.1 Прессы для испытаний на сжатие\n3.2 Разрывные и универсальные ис­\nпытательные машины\nПо ГОСТ 28840\nТо же\nПоверка \nТо же\n4 Устройства и приспособления для \nиспытаний на сжатие:\n4.1 Устройства для центрирования \nобразцов относительно геометриче­\nской оси испытательной машины\n4.2 Дополнительные стальные на­\nжимные пластины для передачи на­\nгрузки на половинки образцов-призм\nОбеспечение эксцентриситета прило­\nжения осевой нагрузки не более 1 % \nразмера поперечного сечения образца\nТвердость стали 55—60 HRC3. \nОтклонение от плоскостности опор­\nных поверхностей не более 0,05 мм \nна 100 мм.\nТолщина не менее 0,25а (0,25d) при пе­\nредаче нагрузки через шаровой шарнир. \nРазмеры в плане должны соответство­\nвать размерам поперечного сечения \nобразца-куба или образца-цилиндра с \nпогрешностью не более 1 %\nМетрологическая\nаттестация\nТо же\n5 Устройства и приспособления для \nиспытаний на растяжение при изгибе:\n5.1 Устройство в целом\n5.2 Шарнирно подвижные опоры\n5.3 Шарнирно неподвижные опоры\n5.4 Стальные опорные пластины \nмежду образцом и шарнирами\nОбеспечение схемы испытания по \nрисунку 2 и приложению Ж\nОбеспечение \nзаданных \nразмеров \nс погрешностью не более: 0,3 % \nдля расчетного пролета; 1 % —  для \nостальных размеров\nПоворот (перемещение) в плоскости \nизгиба образца (без нагрузки) усили­\nем не более 1 Н\nОбеспечение возможности поворо­\nта образца (без его перемещения) в \nплоскостях изгиба и перпендикуляр­\nной к ней\nТолщина не менее 0,15а, ширина \n0,3а —  0,4а, длина не менее а\nМетрологическая\nаттестация\nТо же\n6 Устройства и приспособления для \nиспытаний на растяжение при рас­\nкалывании:\n6.1 Устройство в целом\n6.2 Прокладки из картона по ГОСТ \n6659, ГОСТ 7950, ГОСТ 9542 или \nтрехслойной фанеры\nОбеспечение схем испытаний соглас­\nно рисунку 3 и приложению И\nЭксцентриситет плоскостей действия \nравномерно распределенных сил при \nиспытании кубов (см. рисунок 4а) не \nболее 0,1 а\nВзаимная непараллельность плоскостей \nдействия равномерно распределенных \nсил при испытании образцов-кубов (см. \nрисунок 4 б) не более 1 мм на 100 мм\nТолщина (4 ± 1) мм, ширина (15 ± 5) мм, \nдлина не менее размера поперечного \nсечения образца-куба, образца-призмы \nили высоты образца-цилиндра\nМетрологическая\nаттестация\nТо же\n14"
        },
        {
            "page": 19,
            "page_content": "ГОСТ 10180—2012\nОкончание таблицы Б. 1\nНаименование, тип, марка оборудо­\nвания или средства измерения\nТехнические\nхарактеристики\nНеобходимость периодической по­\nверки (калибровки) средств измере­\nний или метрологической аттеста­\nции испытательного оборудования\n6.3 Опорные плиты при испытании \nобразцов-цилиндров\nТвердость стали —  55— 60 HRC3 . \nОтклонение от плоскостности вдоль \nлинии приложения усилия не более\n0,05 мм на 100 мм.\nТолщина не менее 0,25d\nМетрологическая\nаттестация\n7 Устройства для испытания на осе­\nвое \nрастяжение \nобразцов-призм \nили образцов-цилиндров\nОбеспечение соосности и эксцентри­\nситета приложения осевого растяги­\nвающего усилия относительно про­\nдольной оси образца не более 1 % \nразмера его \nпоперечного \nсечения \n(см. приложение К)\nМетрологическая\nаттестация\n15"
        },
        {
            "page": 20,
            "page_content": "Приложение В \n(рекомендуемое)\nФорма журнала испытаний при определении прочности контрольных образцов на сжатие\nДата изго­\nтовления \nконтроль­\nного \nобразца\nМарки­\nровка\nсерии\nобраз­\nцов\nНормируемые характери­\nстики прочности и плот­\nности бетона\nДата ис­\nпытания \nконтроль­\nных об­\nразцов\nХарактеристика образца\nРезультаты испытания\nПриме­\nчание\nПодпись\nлица,\nиспы­\nтавшего\nобразцы\nПроект­\nный класс \nбетона по \nпрочности, \nМПа\nОтпускная \n(пере­\nдаточная) \nпрочность \nили проме­\nжуточная \nпрочность, \nМПа\nМасса,\nг\nРазмеры,\nсм\nСредняя\nплот­\nность,\nкг/м3\nРазру­\nшающая\nнагрузка,\nкН\nПрочность \nобразца, \nприве­\nденная к \nбазовому \nразмеру, \nМПа\nСредняя \nпрочность \nобразцов \nв серии, \nМПа\nМарка по \nсредней \nплотности\n1\n2\n3\n4\n5\n6\n7\n8\n9\n10\n11\n12\n13\nПример заполнения журнала испытания тяжелого бетона (сборное изделие)\n01.07.11\nФ4-27\nВ15\n^  отпуск =\n02.07.11\n2340\n10x10x10\n2340\n148\n14,1\n70 % В15\n2370\n10x10x10\n2370\n156\n14,8\n14,5\n29.07.11\n2350\n10x10x10\n2350\n251\n23,8\n23,5\n2360\n10x10x10\n2360\n241\n22,9\nПример заполнения журнала испытания легкого бетона (монолитная конструкция)\n01.06.11\nП-14\nВ20\n^распал =\n15.06.11\n6110\n15x15x15\n1810\n563\n25,0\nD1900\n70 % В20\n6175\n15x15x15\n1830\n600\n26,7\n25,9\n6195\n15x15x15\n1836\n551\n24,5\n29.06.11\n6160\n15x15x15\n1825\n671\n29,8\n6125\n15x15x15\n1815\n677\n30,1\n29,9\n6145\n15x15x15\n1821\n662\n29,4\nГОСТ 10180— 2012"
        },
        {
            "page": 21,
            "page_content": "ГОСТ 10180—2012\nПриложение Г \n(рекомендуемое)\nОпределение отклонений от плоскостности и перпендикулярности опорных граней образцов\nГ.1 Отклонения опорных граней образцов от плоскостности измеряют прибором с погрешностью не более \n0,01 мм на 100 мм линейного размера опорной грани образца, который должен иметь три фиксированные опоры \nпо углам и не менее двух индикаторов часового типа по ГОСТ 577: один по четвертому углу и один в середине (см. \nрисунок Г.1).\nЬ1 — база прибора; 1 — корпус (рамка); 2 — опора; 3 — индикатор\nРисунок Г.1 — Схема прибора для измерения отклонений от плоскостности\nГ.2 Перед измерением образца прибор устанавливают на поверочную плиту по ГОСТ 10905 в трех точках и \nприводят показания стрелок индикаторов в нулевое положение.\nПри отсутствии поверочной плиты допускается устанавливать прибор на зеркало размерами, превышающи­\nми расстояние между угловыми опорами не менее чем на 20 мм.\nП р и м е ч а н и е  — При использовании зеркала вместо поверочной плиты предварительно проверяют каче­\nство его поверхности. С этой целью прибор после установки стрелок индикаторов на нуль смещают на 10— 15 мм в \nразные стороны по поверхности зеркала. Если при этом стрелки индикаторов отклоняются от нулевого положения \nне более чем на 0,5 деления, то зеркало пригодно для использования.\nГЗ Прибор прижимают к измеряемой грани образца и фиксируют, опирая в трех точках. Затем снимают от­\nсчеты по двум индикаторам.\nГ4 Отклонение от плоскостности А относительно угловых точек, мм, рассчитывают по формуле\nА =\nгде 0 1 — показание углового индикатора, мм.\nС.| — постоянная прибора, рассчитываемая по формуле\nq  =\n1 0 0\nbl ’\nгде 100 — длина, к которой относится допуск, мм,\nЬ1 — база прибора, мм (см. рисунок Г.1).\nГ.5 Вогнутость (выпуклость) В, мм, рассчитывают по формуле\n(Г1)\n(Г2)\nB = C ^ 0 2 - ^ j ,  \n(ГЗ)\nгде 0 2 — показание индикатора, установленного в середине, мм.\nОтрицательное значение В показывает, что грань образца вогнутая, а положительное значение —  выпуклая. \nГ.6 Отклонения от плоскостности проверяют по двум противоположным опорным граням, которыми образец \nпри испытании будет контактировать с плитами испытательной машины.\nГ.7 Отклонения от перпендикулярности опорных граней образцов проверяют прибором (см. рисунок Г.2) с \nпогрешностью не более 0,01 мм на 100 мм длины (высоты) образца-куба и образца-призмы и образующей образ­\nца-цилиндра, который должен иметь три фиксированные опоры: две на одной стороне и одна —  на стороне, на \nкоторой закреплен индикатор часового типа по ГОСТ 577.\n17"
        },
        {
            "page": 22,
            "page_content": "ГОСТ 10180—2012\nb2 —  база прибора; 1 —  корпус (угольник); 2 —  опора; 3 —  индикатор \nРисунок Г.2 — Схема прибора для измерения отклонения от перпендикулярности\nП8 Перед измерением прибор устанавливают в вертикальное положение на поверочную плиту или зеркало \nи приставляют к третьей опоре прибора поверочный угольник. При таком положении прибора стрелку индикатора \nприводят в нулевое положение.\nП9 Прибор приставляют к измеряемой грани образца и фиксируют, прижимая к смежной грани двумя опора­\nми и к измеряемой грани третьей опорой. Затем снимают показания индикатора.\nОтклонения от перпендикулярности образца с ребром длиной не более 100 мм определяют в сечении по­\nсредине, а в образцах с ребром большей длины — в двух сечениях на расстоянии 20—50 мм от краев.\nП10 Отклонение от перпендикулярности С, мм, рассчитывают по формуле\nС = С20 3, \n(Г.4)\nгде 0 3 — показание индикатора, мм, \nг  \n100\nС1 = —-------постоянная прибора,\nЬ2\n100 — длина, к которой относится допуск, мм,\nЬ2 — база прибора, мм (см. рисунок Г.2).\nГ 11 Отклонения от перпендикулярности определяют по опорным граням относительно смежных граней. От­\nклонения грани, открытой при бетонировании образца, не оценивают.\n18"
        },
        {
            "page": 23,
            "page_content": "ГОСТ 10180—2012\nПриложение Д \n(рекомендуемое)\nПриспособление для центрирования контрольных образцов при испытании на сжатие\n4\nC 3i=zS\n—|—\n/•\n1 —  плита пресса; 2 —  образец; 3 —  угольник; 4 —  основание приспособления; 5 —  шток;\n6 —  гнезда для установки ограничителя; 7 —  ограничитель; 8 —  направляющие; 9 —  крепежные болты\nРисунок Д.1 — Приспособление для центрирования контрольных образцов\n19"
        },
        {
            "page": 24,
            "page_content": "ГОСТ 10180— 2012\nПриложение Е \n(справочное)\nПримеры разрушений образцов при испытаниях на сжатие\nРисункок Е.1 — Удовлетворительные разрушения образцов-кубов\nРисунок Е.2 — Неудовлетворительные разрушения образцов-кубов\n20"
        },
        {
            "page": 25,
            "page_content": "ГОСТ 10180— 2012\nРисунок Е.4 —  Неудовлетворительные разрушения образцов-цилиндров\n2 1"
        },
        {
            "page": 26,
            "page_content": "ГОСТ 10180—2012\nПриложение Ж \n(рекомендуемое)\nУстройства для испытания на растяжение при изгибе\nРекомендуемые конструктивные решения и размеры устройств и приспособлений для реализации схемы \nиспытания на растяжение при изгибе приведены на рисунке Ж.1.\nА-А \nБ-Б\nА\nБ\nВ\nГ\n1 —  образец; 2 —  шар; 3 —  опорная подушка; 4 —  качающаяся призма; 5 —  опорная сегментная подушка;\n6 —  опорная плоская подушка; 7 —  распределительная траверса; 8 —  шарнирно-неподвижная опора;\n9 —  шарнирно-подвижная опора; 10 —  шаровой шарнир; 11—  стальная опорная пластина\nРисунок Ж. 1 — Схема устройств для испытания на растяжение при изгибе\nОдна из опор, на которую образец 1 устанавливают в испытательную машину (установку), является шарнир­\nно-неподвижной, обеспечивающей только поворот образца, а вторая — шарнирно-подвижной, обеспечивающей \nповорот образца и его смещение в плоскости изгиба.\nШарнирно-неподвижная опора (узел Г) выполнена в виде шара 2, устанавливаемого центрально относи­\nтельно поперечной оси образца между опорными подушками Зсо сферическими поверхностями, что обеспечивает \nповорот образца как в плоскости изгиба, так и в плоскости, перпендикулярной к ней, без перемещения образца и \nисключает косой изгиб, который может быть вызван неплоскостностью опорных граней образца.\n22"
        },
        {
            "page": 27,
            "page_content": "ГОСТ 10180—2012\nШарнирно-подвижная опора (узел В) выполнена в виде качающейся призмы 4, опирающейся на верхнюю \nсегментную 5 и нижнюю плоскую 6 опорные подушки, и установлена центрально относительно поперечной оси \nобразца, что обеспечивает как поворот, так и смещение образца в плоскости изгиба и исключает возникновение \nусилия распора вследствие прогиба образца.\nНагрузка от испытательной машины (установки) передается на образец через распределительную траверсу \n7, выполненную в виде однопролетной балки. Длина траверсы должна быть не менее половины длины образца, \nа ее прогиб под нагрузкой —  не более 1/500 ее пролета. Траверсу устанавливают на образец центрально относи­\nтельно его осей и опирают на образец в двух сечениях в третях пролета. Шарнирно-неподвижная опора 8 траверсы \nвыполнена так же, как и соответствующая опора образца. Шарнирно-подвижная опора 9 траверсы выполнена в \nвиде цилиндрического катка, устанавливаемого между опорными пластинами, размеры которых должны соответ­\nствовать размерам опорных подушек.\nДлина опорных пластин и подушек должна быть не менее размера поперечного сечения образца.\nНагрузка от испытательной машины (установки) на траверсу должна передаваться центрально через шаро­\nвой шарнир 10, в качестве которого может быть использован верхний шарнир испытательной машины.\n23"
        },
        {
            "page": 28,
            "page_content": "ГОСТ 10180—2012\nПриложение И \n(рекомендуемое)\nУстройства для испытания на растяжение при раскалывании\nИ.1 Рекомендуемые конструктивные решения устройств и приспособлений для реализации схемы испыта­\nния на растяжение при раскалывании образцов-цилиндров приведены на рисунках И.1— И.З.\n1 — образец; 2 — нагрузочное устройство (плита) при испытании образца-цилиндра;\n3 — нагрузочное устройство (колющий стержень) при испытании образца-куба, образца-призмы; 4 — шаровой шарнир;\n5 — дополнительная шаровая опора; 6 — нижняя опорная плита пресса (испытательной машины)\nРисунок И.1 — Схема устройств для испытаний на растяжение при раскалывании\nУсилие F от испытательной машины прикладывают к образцу 1 (рисунок И.1) через шаровой шарнир 4 и \nнагрузочное устройство 2, которое при испытании выполняют в виде плиты [см. рисунок И. 1а)]. В качестве шаро­\nвого шарнира допускается использовать верхний шарнир испытательной машины. В этом случае, если толщина \nверхней опорной плиты испытательной машины соответствует предъявляемым требованиям, дополнительного на­\nгружающего устройства не требуется.\nДля обеспечения требуемой схемы приложения нагрузки рекомендуется применять кондуктор (см. рисунки \nИ.2 и И.З). Направляющие кондуктора 1 жестко соединены с нижним нагрузочным устройством 2, выполненным в \nвиде плоской плиты [см. рисунок И.2а)]. Верхнее нагрузочное устройство 4 устанавливают в направляющие кондук­\nтора (см. рисунок И.2). Размеры элементов кондуктора назначают исходя из требований, приведенных в таблице \nБ.1.\n24"
        },
        {
            "page": 29,
            "page_content": "ГОСТ 10180— 2012\nб)\nа)\n1 — направляющие кондуктора; 2 — нижнее нагрузочное устройство; \n3 — образец; 4 — верхнее нагрузочное устройство\nРисунок И.2 —  Схема кондуктора\n1 — направляющие кондуктора;\n2 — нижнее нагрузочное устройство; \n3 — образец; 4 — верхнее нагрузочное \nустройство\nРисунок И.З —  Схема кондуктора\n25"
        },
        {
            "page": 30,
            "page_content": "ГОСТ 10180—2012\nПриложение К \n(рекомендуемое)\nУстройства для испытания на осевое растяжение\nК.1 При испытании на осевое растяжение схему захвата для крепления образца к испытательной машине \nвыбирают в зависимости от его формы (образец-призма или образец-цилиндр), конструкции сочленения захвата \nс испытательной машиной (жесткая, гибкая, шарнирная), способа крепления захвата к образцу (с помощью клея, \nанкеров, закладываемых в образец при его изготовлении, или за счет трения о его поверхность).\nК.2 На рисунке К.1 приведены схемы захватов для крепления образцов квадратного сечения с галтелями. \nОбразцы, как правило, захватывают за две противоположные грани.\nб)\n3 \n5\nв)\n1 — образец; 2 — захват; 3 — концевой элемент шарнира Гука; 4 — гибкая тяга; 5 — ось; б — жесткая тяга\nРисунок К.1 —  Схемы захватов для крепления образца с галтелями\nНа рисунке К. 1 а) приведена схема жесткого захвата, в качестве которого допускается использовать опорные \nчасти испытательных машин в случае, если их устройство обеспечивает соосность передачи между ними растяги­\nвающего усилия.\nНа рисунках К. 16), К.1в) приведены схемы гибкой конструкции сочленения элементов захвата для образцов \nквадратного и цилиндрического сечений соответственно, в которых самоцентрирование образца в процессе уста­\nновки и испытания облегчается за счет гибкой тяги 4. В приведенной на рисунке К.1 в) шарнирной конструкции за­\nхвата жесткая тяга 6 выполняет ту же функцию, что и гибкая. В случае применения захвата, схема которого приве­\nдена на рисунке К.1 в), в галтельную часть образца при его изготовлении закладывают трубу для пропуска захвата.\nК.З На рисунках К.2— К.5 приведены схемы захватов, которые используют для крепления образцов без гал­\nтелей.\n26"
        },
        {
            "page": 31,
            "page_content": "ГОСТ 10180— 2012\nа) \nб)\n1 — образец; 2 — захват; 3 — концевой элемент шарнира Гука; 4 — клей; 5 — анкер \nРисунок К.2 —  Схема приклеиваемых и анкерных захватов\nобразец; 2 — захват; 3 — концевой элемент шарнира Гука; 4 — ось; 5 — цанга; 6 — стягивающие винты \nРисунок К.З —  Схемы зажимных захватов\n27"
        },
        {
            "page": 32,
            "page_content": "ГОСТ 10180—2012\n3\n1 — образец; 2 — прижимная пластина; 3 — концевой элемент шарни­\nра Гука; 4 — ось; 5 — тяга; б — подвижная опора захвата (каток);\n7 — неподвижная опора захвата\nРисунок К.4 —  Схема саморегулируемого зажима\nРисунок К.5 —  Схема шарнира Гука\nК.3.1 Приклеиваемые и анкерные захваты требуют специальной подготовки образца при его изготовлении \nили перед испытанием (закладки анкеров или приклеивания захвата клеем). Анкеры следует выполнять с зао­\nстренными концами и разной длины, при этом разница в длине анкеров должна быть не менее среднего диаметра \nзерен крупного заполнителя daq.\nПри разрушении образца необходимо обращать внимание, как проходит плоскость разрушения. Если пло­\nскость разрушения проходит более чем через 50 % концов анкеров, то образец следует браковать по результатам \nизмерения прочностных характеристик.\nПриклеивать захваты рекомендуется эпоксидной смолой с наполнителями: цементом или тонкомолотым \nпеском для снижения усадочных напряжений и деформаций. Приклеиваемые и анкерные захваты могут быть ис­\nпользованы для образцов-призм и образцов-цилиндров.\nК.3.2 Зажимные и самозажимные захваты не требуют специальной подготовки образца и устанавливаются \nна нем непосредственно перед испытанием. Образец удерживается в захвате за счет трения деталей захвата \n(прижимных пластин или цанг) о его поверхность. С целью увеличения силы трения на поверхности деталей, при­\nлегающих к образцу, рекомендуется делать насечку, а в зажимных захватах эти детали должны дополнительно \nприжиматься к образцу винтами. Усилие затяжки винтов предварительно подбирают в зависимости от размеров \nобразца, вида и прочности бетона. Число винтов рекомендуется принимать равным числу цанг.\nЧисло цанг 5 (см. рисунок К.З) в зажимном захвате для образца-цилиндра должно быть не менее четырех, \nчто позволяет нивелировать возможные отклонения формы и размеров поперечного сечения образца от номи­\nнальных. Рекомендуется в этом типе захватов делать винтовое дно для предварительного закрепления образца и \nудобства освобождения остатков образца после испытания.\nВ самозажимном захвате для образцов-призм (см рисунок К.4) каток 6 должен свободно перемещаться по \nприжимной пластине 2, а неподвижная опора захвата 7 должна быть жестко закреплена на ней. При установке \nзахвата на образце для предотвращения его разрушения в захвате подвижная опора захвата (каток) 6 должна рас­\nполагаться на расстоянии не менее чем 0,1а от торца образца.\nК.4 Для обеспечения соосности передачи усилия между захватами их следует соединять с опорными устрой­\nствами испытательной машины через шарнир Гука. Концевой элемент 2 шарнира Гука (см. рисунок К.5) входит в \nсостав захвата, а концевой элемент 3 устанавливают в опорном устройстве испытательной машины.\nПрименение шаровых шарниров вместо шарниров Гука допускается только при гибкой конструкции сочлене­\nния захвата с испытательной машиной.\n28"
        },
        {
            "page": 33,
            "page_content": "ГОСТ 10180—2012\nПриложение Л \n(обязательное)\nМетодика экспериментального определения масштабных коэффициентов и переходных \nкоэффициентов от прочности при одном виде напряженного состояния к прочности \nпри другом виде напряженного состояния\nЛ.1 Экспериментальные масштабные коэффициенты устанавливают отдельно для каждого класса и вида \nбетона, для каждой испытательной машины и комплекта форм, используемых для изготовления образцов небазо­\nвых размера и формы.\nЛ.2 Для установления значений масштабных коэффициентов испытывают по восемь парных серий образцов \nбазового и небазового размеров, если число образцов в каждой серии равно двум, и по шесть парных серий об­\nразцов, если число образцов в каждой серии равно трем или более.\nОбразцы небазового размера изготавливают в различных формах из находящегося в обращении комплекта, \nпри этом все формы должны быть поверены.\nЛ.З Образцы каждой парной серии базового и небазового размеров изготавливают из одной пробы бетонной \nсмеси и выдерживают в одинаковых условиях. После окончания твердения все образцы испытывают в одном воз­\nрасте.\nСредняя плотность бетона в каждой парной серии образцов базового и небазового размеров в момент ис­\nпытания не должна отличаться более чем на 2 %.\nЛ.4 Для каждой парной серии определяют значение масштабного коэффициента Kj, по формуле\nRsi\nК , =\n1 \nRe-\n(Л.1)\nгде R°- и Rsj  — средние значения прочности бетона в сериях базового и небазового размеров, вычисленные по \nрезультатам испытаний всех образцов серии. \n_\nПо всем сериям вычисляют средний масштабный коэффициент К, среднеквадратическое отклонение Sk и \nкоэффициент вариации V, %, по формулам:\nК  =\nЪК;\ntl__\nп\n(Л-2)\nsk = \\ &\n------------\nk \nп - 1\n(Л.З)\n\\ /  = 1й о о ,\nк\n(Л.4)\nгде п —  число пар серий образцов, равное 8 или 6. \n_\nЭкспериментально установленный масштабный коэффициент К  может быть использован, если коэффици­\nент вариации не превышает 15 %.\nЛ.5 Полученные значения экспериментально установленных масштабных коэффициентов сравнивают со \nзначениями, приведенными в таблице 4, и оценивают значимость их отличия от табличных по значению т, вычис­\nляемому по формуле\nт = 2,83\n( к - к » )\n(Л-5)\nгде Ktb —  значения масштабных коэффициентов а, (3, у, S по таблице 4 для образцов, имеющих форму и размеры, \nсоответствующие испытуемым.\nПри т > 1,4 отличие признают существенным и принимают экспериментальное значение масштабного коэф­\nфициента.\nПри т < 1,4 отличие признают несущественным и принимают значение масштабного коэффициента по та­\nблице 4.\nЛ.6 Значения экспериментально установленных масштабных коэффициентов устанавливает лаборатория \nпредприятия или строительной организации и утверждает главный инженер этого предприятия или организации.\nЛ.7 Проверку экспериментально установленных значений масштабных коэффициентов следует проводить \nне реже одного раза в два года, а также при ремонте и замене испытательных машин и парка форм для изготов­\nления образцов.\n29"
        },
        {
            "page": 34,
            "page_content": "ГОСТ 10180—2012\nЛ.8 При производственном контроле прочности по ГОСТ 18105 по настоящей методике определяют также \nкоэффициенты перехода от прочности при одном виде напряженного состояния к другому, например, от прочности \nна сжатие к прочности на растяжение (осевое, при изгибе или при раскалывании).\nДля тяжелых бетонов классов прочности на сжатие от В15 до В40 значения коэффициентов перехода до­\nпускается принимать по таблице Л . 1.\nТ а б л и ц а  Л. 1 — Коэффициенты перехода К\nВид напряженного состояния\nКоэффициент перехода К\nСжатие\nРастяжение\nосевое\nРастяжение \nпри изгибе\nРастяжение \nпри раскалывании\nСжатие\n1,00\n0,07\n0,12\n0,08\nРастяжение осевое\n14,28\n1,00\n1,82\n1,20\nРастяжение при изгибе\n8,33\n0,55\n1,00\n0,67\nРастяжение при раскалывании\n12,50\n0,83\n1,50\n1,00\n30"
        },
        {
            "page": 35,
            "page_content": "ГОСТ 10180—2012\nУДК 691.32:620.001.4:006.354 \nМКС 91.100.30 \nNEQ\nКлючевые слова: бетоны, контрольные образцы, прочность на сжатие, прочность на растяжение при \nизгибе, прочность на осевое растяжение, прочность на растяжение при раскалывании\n31"
        },
        {
            "page": 36,
            "page_content": "Редактор М.И. Максимова \nТехнический редактор В.Н. Прусакова \nКорректор С.В. Смирнова \nКомпьютерная верстка Е.О. Асташина\nСдано в набор 22.06.2018. \nПодписано в печать 30.07.2018. \nФормат 60»841/8. \nГарнитура Ариал. \nУел. печ. л. 4,18. \nУч.-изд. л. 3,78 \nТираж 31 экз. \nЗак. 713.\nПодготовлено на основе электронной версии, предоставленной разработчиком стандарта\nИздано и отпечатано во ФГУП «СТАНДАРТИНФОРМ», 123001 Москва, Гранатный пер., 4. \nwww.gostinfo.ru \ninfo@ gostinfo.ru\nГОСТ 10180-2012"
        }
    ],
    "scope": "Устанавливает методы определения прочности бетонов по контрольным образцам.",
    "keywords": [
        "бетоны",
        "прочность",
        "контрольные образцы",
        "методы определения"
    ],
    "revision": "Переиздание. Июнь 2018 г."
}
